Repository: TomTranter/JellyBaMM

# pybamm_pnm
Couple pybamm and openpnm to solve a thermal battery problem

File: data/20um_no14_chentropyentropy.csv
Charge/Discharge [mAh],OCV [V],OCV Predicted [V],Bestfit Entropy [J mol-1 K-1],Bestfit Entropy_Upper [J mol-1 K-1],Bestfit Entropy_Lower [J mol-1 K-1],Bestfit Method,Bestfit Enthalpy [J mol-1],Raw Entropy [J mol-1 K-1],Raw Entropy Error [J mol-1 K-1],M1 Entropy [J mol-1 K-1],M1 Entropy_Upper [J mol-1 K-1],M1 Entropy_Lower [J mol-1 K-1],M2 Entropy [J mol-1 K-1],M2 Entropy_Upper [J mol-1 K-1],M2 Entropy_Lower [J mol-1 K-1],M3 Entropy [J mol-1 K-1],M3 Entropy_Upper [J mol-1 K-1],M3 Entropy_Lower [J mol-1 K-1],M4 Entropy [J mol-1 K-1],M4 Entropy_Upper [J mol-1 K-1],M4 Entropy_Lower [J mol-1 K-1]
0,0.0063578,0.0073345,3.3139,0.14071,0.13746,2,382.06,2.1495,4.1345,2.6422,0.38664,0.38664,3.3139,0.13315,0.13315,3.3184,0.13616,0.13616,3.3033,0.12683,0.12683
-0.039406,0.044042,0.046332,-10.271,0.29417,1.1043,3,-7334.4,-10.078,0.39544,-11.021,0.35467,0.35467,-10.402,0.41888,0.41888,-10.271,0.29417,0.29417,-10.645,0.35989,0.35989
-0.078812,0.070426,0.070438,-13.527,0.71625,0.97568,2,-10858,-13.128,1.3959,-14.145,0.35766,0.35766,-13.527,0.043063,0.043063,-13.461,0.54318,0.54318,-13.377,0.56623,0.56623
-0.11822,0.08171,0.071178,-10.104,1.2787,1.217,3,-10918,-9.4167,1.9284,-11.024,0.29707,0.29707,-10.263,0.20778,0.20778,-10.104,0.59663,0.59663,-9.8498,1.0247,1.0247
-0.15763,0.086298,0.067944,-7.5349,0.68348,1.1882,3,-10589,-6.2097,3.594,-8.6616,0.28483,0.28483,-8.1199,0.60324,0.60324,-7.5349,0.68348,0.68348,-6.5769,0.15983,0.15983
-0.19703,0.088341,0.062945,-6.7089,0.84611,0.84611,3,-10538,-4.7964,5.2807,-7.9218,0.34534,0.34534,-7.6824,0.81652,0.81652,-6.7089,0.84611,0.84611,-4.9607,0.19769,0.19769
-0.23644,0.089503,0.05963,-6.1817,0.96696,0.96696,3,-10492,-3.8652,6.3373,-7.4398,0.3763,0.3763,-7.4027,0.93217,0.93217,-6.1817,0.96696,0.96696,-3.9242,0.19403,0.19403
-0.27585,0.090266,0.057646,-5.7179,1.002,1.002,3,-10426,-3.1234,6.9982,-7.0324,0.3548,0.3548,-7.0776,1.0603,1.0603,-5.7179,1.002,1.002,-3.1426,0.17206,0.17206
-0.31525,0.090798,0.056013,-5.5404,1.1445,1.1445,3,-10424,-2.7108,7.6827,-6.9256,0.46067,0.46067,-7.0285,1.0528,1.0528,-5.5404,1.1445,1.1445,-2.7163,0.24736,0.24736
-0.35466,0.091189,0.054997,-5.2825,1.2556,1.2556,3,-10385,-2.219,8.1056,-6.7591,0.59517,0.59517,-6.8753,1.0249,1.0249,-5.2825,1.2556,1.2556,-2.256,0.3419,0.3419
-0.39407,0.091513,0.053884,-4.9738,1.1948,1.1948,3,-10323,-1.7428,8.4647,-6.547,0.47999,0.47999,-6.6228,1.2402,1.2402,-4.9738,1.1948,1.1948,-1.7967,0.26144,0.26144
-0.43347,0.091785,0.053258,-4.7951,1.1663,1.1663,3,-10296,-1.4621,8.8749,-6.489,0.4587,0.4587,-6.5234,1.3684,1.3684,-4.7951,1.1663,1.1663,-1.4993,0.20139,0.20139
-0.47288,0.092034,0.05206,-4.4795,1.3016,1.3016,3,-10225,-1.023,9.2501,-6.2974,0.51875,0.51875,-6.2803,1.4079,1.4079,-4.4795,1.3016,1.3016,-1.0847,0.25472,0.25472
-0.51228,0.092258,0.051229,-4.1133,1.4597,1.4597,3,-10137,-0.57928,9.584,-6.1101,0.61463,0.61463,-5.9693,1.4332,1.4332,-4.1133,1.4597,1.4597,-0.68255,0.33148,0.33148
-0.55169,0.092474,0.050722,-3.8783,1.4964,1.4964,3,-10087,-0.11072,9.7001,-6.0131,0.61567,0.61567,-5.7081,1.4972,1.4972,-3.8783,1.4964,1.4964,-0.53452,0.34489,0.34489
-0.5911,0.092668,0.049637,-3.5646,1.6479,1.6479,3,-10012,0.17383,9.962,-5.9722,0.67345,0.67345,-5.4552,1.5854,1.5854,-3.5646,1.6479,1.6479,-0.29285,0.31478,0.31478
-0.6305,0.092857,0.049673,-3.3086,1.7442,1.7442,3,-9953.3,0.5528,10.084,-6.0841,0.73315,0.73315,-5.1466,1.6868,1.6868,-3.3086,1.7442,1.7442,-0.22056,0.36247,0.36247
-0.66991,0.093037,0.048978,-3.2243,1.7863,1.7863,3,-9945.1,0.86952,10.252,-6.4192,0.70984,0.70984,-5.0004,1.8698,1.8698,-3.2243,1.7863,1.7863,-0.35035,12.261,12.261
-0.70932,0.093186,0.048086,-2.9398,1.8018,1.8018,3,-9874,1.2883,10.604,-6.7665,0.65579,0.65579,-4.636,2.1491,2.1491,-2.9398,1.8018,1.8018,-0.30587,13.782,13.782
-0.74872,0.093318,0.047015,-2.6243,2.018,2.018,3,-9791.8,1.9832,11.245,-7.3449,0.82242,0.82242,-4.2566,2.2847,2.2847,-2.6243,2.018,2.018,-0.24205,19.475,19.475
-0.78813,0.093431,0.0458,-2.3579,2.1038,2.1038,3,-9722.7,2.9195,12.284,-8.2518,1.0549,1.0549,-4.0373,2.4924,2.4924,-2.3579,2.1038,2.1038,-0.22108,2.42,2.42
-0.82754,0.093536,0.043807,-2.094,2.1204,2.1204,3,-9653.7,4.3465,13.873,-9.3806,1.2811,1.2811,-3.8534,2.7952,2.7952,-2.094,2.1204,2.1204,-0.014288,2.6704,2.6704
-0.86694,0.093645,0.040549,-1.7533,2.2734,2.2734,3,-9561.8,6.3317,16.701,-10.717,1.8717,1.8717,-3.8289,3.1094,3.1094,-1.7533,2.2734,2.2734,0.87761,3.4843,3.4843
-0.90635,0.093743,0.034887,-1.3528,2.3083,2.3083,3,-9451,9.8711,22.01,-11.948,2.8674,2.8674,-4.2243,3.7605,3.7605,-1.3528,2.3083,2.3083,3.2417,5.2486,5.2486
-0.94576,0.093911,0.029373,-1.37,1.9049,1.9049,3,-9472.5,15.104,30.385,-12.38,4.3409,4.3409,-5.2301,4.4292,4.4292,-1.37,1.9049,1.9049,7.8597,9.0675,9.0675
-0.98516,0.094285,0.02043,-1.9139,1.5735,1.5735,3,-9672,23.07,43.941,-11.04,5.9495,5.9495,-7.2735,5.1742,5.1742,-1.9139,1.5735,1.5735,16.368,101.85,101.85
-1.0246,0.095209,0.011528,-3.9517,0.97387,0.97387,3,-10373,30.561,64.357,-7.7014,6.4194,6.4194,-11.108,5.8189,5.8189,-3.9517,0.97387,0.97387,29.366,4.6566,4.6566
-1.064,0.097559,0.0041809,-6.9956,1.9642,1.9642,3,-11515,32.906,84.591,-4.1595,4.3163,4.3163,-16.077,4.8702,4.8702,-6.9956,1.9642,1.9642,40.54,2.6573,2.6573
-1.1034,0.10268,0.0018318,-10.008,3.6458,3.6458,3,-12914,26.692,89.343,-4.25,0.4617,0.4617,-19.756,2.6245,2.6245,-10.008,3.6458,3.6458,39.694,1.1231,1.1231
-1.1428,0.11075,0.10884,-20.196,1.3755,1.3755,2,-16754,11.699,68.87,-8.0275,1.5118,1.5118,-20.196,1.3755,1.3755,-12.086,3.9021,3.9021,24.664,2.5319,2.5319
-1.1822,0.11878,0.01667,-12.97,3.0769,3.0769,3,-15358,-0.54447,39.754,-11.64,0.94754,0.94754,-18.594,1.1143,1.1143,-12.97,3.0769,3.0769,7.1651,1.6453,1.6453
-1.2216,0.12468,0.04679,-14.31,2.2047,2.2047,3,-16329,-8.1449,19.935,-14.794,0.13276,0.13276,-17.912,1.3857,1.3857,-14.31,2.2047,2.2047,-5.1537,0.54894,0.54894
-1.261,0.12813,0.12548,-16.494,2.8918,1.9816,1,-17316,-11.667,10.236,-16.494,0.39515,0.39515,-17.155,1.32,1.32,-15.108,1.5063,1.5063,-11.046,0.13248,0.13248
-1.3004,0.12988,0.096691,-15.665,1.3042,2.1442,3,-17236,-12.908,6.8721,-17.468,0.72755,0.72755,-16.911,0.89847,0.89847,-15.665,1.3042,1.3042,-13.472,0.50159,0.50159
-1.3398,0.13083,0.13084,-17.02,2.5033,1.9493,2,-17735,-13.44,6.0244,-17.93,1.0393,1.0393,-17.02,0.5295,0.5295,-15.979,1.4619,1.4619,-14.258,0.78883,0.78883
-1.3792,0.13146,0.13147,-17.077,2.4942,2.1491,2,-17813,-13.531,5.9955,-18.132,1.0948,1.0948,-17.077,0.48328,0.48328,-16.084,1.5013,1.5013,-14.474,0.84495,0.84495
-1.4186,0.13194,0.13195,-17.076,2.4453,2.156,2,-17858,-13.376,6.2268,-18.256,0.97509,0.97509,-17.076,0.667,0.667,-16.073,1.4428,1.4428,-14.448,0.73668,0.73668
-1.458,0.13234,0.13236,-17.125,2.6576,2.2927,2,-17912,-13.055,6.68,-18.39,1.0284,1.0284,-17.125,0.77237,0.77237,-16.017,1.5496,1.5496,-14.194,6.2814,6.2814
-1.4974,0.13271,0.13273,-16.712,2.9978,2.7895,2,-17824,-12.241,7.106,-18.195,1.3072,1.3072,-16.712,0.66602,0.66602,-15.531,1.8164,1.8164,-13.641,NaN,NaN
-1.5369,0.13309,0.1331,-15.985,3.4394,0.78596,2,-17643,-10.91,8.2335,-17.651,1.6036,1.6036,-15.985,0.61896,0.61896,-14.658,2.1127,2.1127,-12.525,8.1558,8.1558
-1.5763,0.13345,0.13346,-15.646,0.89556,0.89556,2,-17576,-9.4046,9.824,-17.317,1.7406,1.7406,-15.646,0.89556,0.89556,-13.989,2.2399,2.2399,-11.146,10.772,10.772
-1.6157,0.13382,0.13383,-14.38,0.86214,0.86214,2,-17232,-6.7009,11.974,-15.878,2.2541,2.2541,-14.38,0.86214,0.86214,-12.269,2.6961,2.6961,-8.4641,1.7672,1.7672
-1.6551,0.13429,0.13428,-13.206,1.4542,3.062,2,-16924,-3.6935,15.015,-14.01,2.2581,2.2581,-13.206,1.3031,1.3031,-10.431,2.8638,2.8638,-5.0162,18.598,18.598
-1.6945,0.13496,0.066027,-8.1589,3.0763,3.0763,3,-15473,-0.13749,18.429,-11.715,2.3111,2.3111,-11.628,1.6744,1.6744,-8.1589,3.0763,3.0763,-0.99109,NaN,NaN
-1.7339,0.13615,0.061441,-5.2131,3.0177,3.0177,3,-14702,3.7951,20.603,-8.62,2.1687,2.1687,-9.0548,1.981,1.981,-5.2131,3.0177,3.0177,3.0933,1.6005,1.6005
-1.7733,0.13816,0.068514,-1.2976,2.5493,2.5493,3,-13720,7.5911,19.257,-4.3875,2.1146,2.1146,-4.79,1.8151,1.8151,-1.2976,2.5493,2.5493,6.6909,1.5682,1.5682
-1.8127,0.14038,0.072953,0.75802,1.683,1.683,3,-13317,8.4878,18.205,-1.5098,1.1394,1.1394,-2.5393,2.1455,2.1455,0.75802,1.683,1.683,8.5944,0.67676,0.67676
-1.8521,0.14421,0.091799,0.49327,1.4185,1.4185,3,-13766,5.5293,12.28,-1.1577,0.81104,0.81104,-1.8208,1.3959,1.3959,0.49327,1.4185,1.4185,5.591,0.49575,0.49575
-1.8915,0.15048,0.14889,0.3811,0.41507,0.41507,1,-14405,3.147,6.289,0.3811,0.41507,0.41507,-0.097802,1.3907,1.3907,1.1388,0.38973,0.38973,3.6357,0.53645,0.53645
-1.9309,0.15821,0.1273,2.3034,0.37594,0.37594,3,-14573,3.7762,5.5563,1.8482,0.39217,0.39217,1.2357,1.0586,1.0586,2.3034,0.37594,0.37594,4.5714,0.50991,0.50991
-1.9703,0.16502,0.13173,3.7421,0.44773,0.44773,3,-14799,5.3567,5.8726,3.3393,0.4055,0.4055,2.6139,1.0448,1.0448,3.7421,0.44773,0.44773,6.2292,0.51994,0.51994
-2.0097,0.17232,0.14288,4.0717,0.48919,0.48919,3,-15403,5.5904,5.181,3.593,0.20239,0.20239,3.0496,0.87557,0.87557,4.0717,0.48919,0.48919,6.2009,0.31797,0.31797
-2.0491,0.18291,0.18187,3.7037,0.36567,0.82134,1,-16536,5.619,4.0789,3.7037,0.10415,0.10415,3.4759,0.59351,0.59351,4.2927,0.62195,0.62195,5.8599,0.0083624,0.0083624
-2.0885,0.1939,0.1714,5.8178,0.66889,0.66889,3,-16961,7.1693,3.8587,5.2056,0.19186,0.19186,5.0374,0.5071,0.5071,5.8178,0.66889,0.66889,7.2849,0.074158,0.074158
-2.128,0.20832,0.20832,6.0832,0.40149,0.40149,2,-18273,7.9521,3.1288,6.1107,0.2366,0.2366,6.0832,0.40149,0.40149,6.7105,0.63542,0.63542,7.8698,0.14322,0.14322
-2.1674,0.21731,0.19882,7.4385,0.80509,0.98939,3,-18733,9.0044,3.4744,6.1524,0.5331,0.5331,6.8653,0.41624,0.41624,7.4385,0.80509,0.80509,8.3491,0.39589,0.39589
-2.2068,0.21884,0.20167,8.0516,1.3454,1.0932,3,-18697,9.651,3.0661,6.7015,0.80316,0.80316,7.5801,0.091139,0.091139,8.0516,1.0932,1.0932,8.7385,0.65853,0.65853
-2.2462,0.22029,0.2203,10.927,1.67,0.56918,2,-17973,13.386,3.7447,9.7004,0.82369,0.82369,10.927,0.29369,0.29369,11.477,1.1196,1.1196,12.258,0.64921,0.64921
-2.2856,0.22507,0.20379,19.311,1.2931,1.8908,3,-15917,21.129,3.5585,17.906,0.48498,0.48498,18.711,0.53469,0.53469,19.311,0.89937,0.89937,20.263,0.34118,0.34118
-2.325,0.25396,0.25293,32.379,2.6414,0.57159,1,-14782,34.562,3.7382,32.379,0.57159,0.57159,32.01,0.041351,0.041351,32.815,0.96535,0.96535,34.531,0.48943,0.48943
-2.3644,0.33796,0.29582,35.308,3.4613,2.2458,3,-22006,38.405,7.2624,34.771,0.16684,0.16684,33.812,0.75009,0.75009,35.308,0.85192,0.85192,38.75,0.018802,0.018802
-2.4038,0.47195,0.32895,38.641,2.496,2.496,3,-33934,51.242,31.766,37.937,0.78792,0.78792,33.312,2.293,2.293,38.641,2.496,2.496,54.358,157.18,157.18
-2.4432,0.80101,0.75403,-0.8168,0.37019,0.37019,1,-77531,81.632,186.59,-0.8168,0.37019,0.37019,-19.446,27.161,27.161,15.916,12.476,12.476,97.548,4.6827,4.6827

File: data/Li1,05_entropy.csv
Charge/Discharge [mAh],OCV [V],OCV Predicted [V],Bestfit Entropy [J mol-1 K-1],Bestfit Entropy_Upper [J mol-1 K-1],Bestfit Entropy_Lower [J mol-1 K-1],Bestfit Method,Bestfit Enthalpy [J mol-1],Raw Entropy [J mol-1 K-1],Raw Entropy Error [J mol-1 K-1],M1 Entropy [J mol-1 K-1],M1 Entropy_Upper [J mol-1 K-1],M1 Entropy_Lower [J mol-1 K-1],M2 Entropy [J mol-1 K-1],M2 Entropy_Upper [J mol-1 K-1],M2 Entropy_Lower [J mol-1 K-1],M3 Entropy [J mol-1 K-1],M3 Entropy_Upper [J mol-1 K-1],M3 Entropy_Lower [J mol-1 K-1],M4 Entropy [J mol-1 K-1],M4 Entropy_Upper [J mol-1 K-1],M4 Entropy_Lower [J mol-1 K-1]
0,4.3585,4.3121,-14.132,2.6748,2.6748,2,-424670,23.683,138.21,16.127,6.5535,6.5535,-14.132,2.6748,2.6748,-11.933,3.9917,3.9917,77.418,5.0368,5.0368
0.023992,4.2196,4.2576,12.666,2.036,2.036,3,-403420,2.8928,13.766,22.314,4.6417,4.6417,13.547,0.039805,0.039805,12.666,2.036,2.036,15.314,2.9386,2.9386
0.047985,4.1852,4.1862,14.923,3.817,1.9804,4,-399440,0.77888,23.355,17.243,2.725,2.725,15.841,2.8987,2.8987,12.38,1.4844,1.4844,14.923,0.44989,0.44989
0.071977,4.166,4.167,15.135,4.3401,1.9855,4,-397520,3.7517,21.992,15.889,1.4687,1.4687,16.312,3.1628,3.1628,12.742,0.95055,0.95055,15.135,0.43972,0.43972
0.095971,4.1531,4.154,13.515,3.5171,1.3585,4,-396750,3.2808,19.02,13.545,1.0205,1.0205,14.594,2.4378,2.4378,11.442,0.96982,0.96982,13.515,0.42293,0.42293
0.11996,4.1439,4.2424,10.543,0.78049,0.78049,3,-396740,3.9268,16.235,12.016,0.67009,0.67009,13.235,2.0255,2.0255,10.543,0.78049,0.78049,12.298,0.45725,0.45725
0.14396,4.1373,4.2206,8.7223,0.68185,0.68185,3,-396630,3.6279,13.237,9.8124,0.42955,0.42955,10.991,1.6144,1.6144,8.7223,0.68185,0.68185,10.211,0.42585,0.42585
0.16795,4.1325,4.1979,6.4486,0.40675,0.40675,3,-396830,2.3661,10.501,7.3677,0.19403,0.19403,8.264,1.4572,1.4572,6.4486,0.40675,0.40675,7.6464,0.49762,0.49762
0.19195,4.129,4.1894,1.9464,0.72174,0.72174,3,-397810,-1.1208,8.4064,3.0658,0.16694,0.16694,3.6002,1.3057,1.3057,1.9464,0.72174,0.72174,3.1118,0.4502,0.4502
0.21594,4.1261,4.1856,-1.4423,0.68355,0.68355,3,-398530,-4.6735,9.0558,-0.38966,0.32256,0.32256,0.19622,1.2063,1.2063,-1.4423,0.68355,0.68355,-0.31378,0.31732,0.31732
0.23993,4.1233,4.1261,-2.3935,0.74465,0.3202,1,-398540,-7.3926,10.307,-2.3935,0.17707,0.17707,-1.5678,1.5133,1.5133,-3.5626,0.75459,0.75459,-2.1813,0.53243,0.53243
0.26392,4.1203,4.1236,-5.111,0.91793,0.25699,1,-399040,-10.769,12.616,-5.111,0.25699,0.25699,-4.0126,1.6689,1.6689,-6.3531,0.92679,0.92679,-4.7427,0.54962,0.54962
0.28792,4.1167,4.1207,-7.3064,1.2149,0.25769,1,-399350,-13.953,14.935,-7.3064,0.25769,0.25769,-5.8778,1.9699,1.9699,-8.5958,0.84469,0.84469,-6.7653,0.67379,0.67379
0.31191,4.1125,4.1171,-9.3247,1.5144,0.23257,1,-399530,-17.104,17.636,-9.3247,0.2266,0.2266,-7.6374,2.4035,2.4035,-10.97,1.1931,1.1931,-8.6838,0.8735,0.8735
0.3359,4.1072,4.1126,-11.333,1.8214,0.28719,1,-399610,-20.34,20.612,-11.333,0.22987,0.22987,-9.3527,2.8444,2.8444,-13.171,1.2523,1.2523,-10.565,1.0543,1.0543
0.3599,4.1006,4.1069,-12.926,2.0787,0.332,1,-399440,-23.543,23.439,-12.926,0.25536,0.25536,-10.653,3.2394,3.2394,-15.058,1.4266,1.4266,-12.052,1.2054,1.2054
0.38389,4.0922,4.0992,-13.132,2.4597,0.44471,1,-398680,-24.927,26.576,-13.132,0.20033,0.20033,-10.527,3.7537,3.7537,-15.483,1.388,1.388,-12.125,1.4522,1.4522
0.40789,4.0814,4.089,-11.129,2.2597,0.56535,1,-397060,-24.758,28.462,-11.129,0.56535,0.56535,-8.3928,3.6851,3.6851,-13.602,1.7676,1.7676,-10.08,1.2108,1.2108
0.43188,4.0684,4.076,-6.7039,0.46984,0.46984,1,-394510,-19.63,28.742,-6.7039,0.46984,0.46984,-4.0533,3.8931,3.8931,-9.0967,1.3633,1.3633,-5.7299,1.353,1.353
0.45587,4.0543,4.0612,-1.6746,0.76454,0.76454,1,-391670,-13.568,25.959,-1.6746,0.76454,0.76454,0.56681,3.2965,3.2965,-4.0065,1.6034,1.6034,-0.9348,0.9334,0.9334
0.47987,4.0405,4.1817,0.7847,1.0676,1.0676,3,-389620,-9.4657,20.789,2.6621,0.53112,0.53112,4.375,2.7341,2.7341,0.7847,1.0676,1.0676,3.1802,0.83541,0.83541
0.50386,4.0284,4.1344,4.4418,0.57561,0.57561,3,-387380,-2.1201,17.208,6.0506,0.30481,0.30481,7.373,2.5301,2.5301,4.4418,0.57561,0.57561,6.378,0.88107,0.88107
0.52785,4.0188,4.0195,6.9231,0.43811,0.66064,4,-385730,0.44623,12.972,6.7616,0.4991,0.4991,7.6933,1.7357,1.7357,5.3145,0.86808,0.86808,6.9231,0.43811,0.43811
0.55184,4.0115,4.0892,2.8641,0.99737,0.99737,3,-386210,-0.81304,12.456,4.2281,0.61217,0.61217,5.1098,1.5489,1.5489,2.8641,0.99737,0.99737,4.3908,0.28964,0.28964
0.57584,4.0052,4.0855,0.40145,0.7283,0.7283,3,-386330,-5.2027,12.746,1.472,0.56125,0.56125,2.5749,1.4804,1.4804,0.40145,0.7283,0.7283,1.818,0.2931,0.2931
0.59983,3.9993,4.0031,-0.94111,0.51367,0.51367,1,-386150,-7.7203,14.239,-0.94111,0.51367,0.51367,0.41722,1.624,1.624,-2.0855,0.919,0.919,-0.42589,0.37951,0.37951
0.62383,3.9933,3.9973,-3.1151,0.42961,0.42961,1,-386200,-10.061,15.512,-3.1151,0.42961,0.42961,-1.5301,1.803,1.803,-4.3193,1.0316,1.0316,-2.4498,0.50081,0.50081
0.64782,3.987,3.9879,-4.4655,0.51929,0.51929,4,-386000,-12.447,16.262,-5.2493,0.4218,0.4218,-3.5111,1.8432,1.8432,-6.4332,1.1396,1.1396,-4.4655,0.51929,0.51929
0.67181,3.9806,4.0918,-7.816,0.67703,0.67703,3,-386360,-14.171,17.112,-6.7066,0.12594,0.12594,-4.8761,2.2116,2.2116,-7.816,0.67703,0.67703,-5.8723,0.84368,0.84368
0.69581,3.9737,4.0947,-9.7979,1.0436,1.0436,3,-386280,-16.227,17.821,-8.5773,0.2323,0.2323,-6.5901,2.1842,2.1842,-9.7979,1.0436,1.0436,-7.6391,0.76846,0.76846
0.7198,3.9664,4.0853,-11.11,1.4991,0.88407,3,-385960,-18.098,18.47,-10.052,0.44144,0.44144,-7.9915,2.0744,2.0744,-11.11,0.88407,0.88407,-9.086,0.59962,0.59962
0.74379,3.9585,4.0946,-13.581,1.3933,1.3933,3,-385920,-20.9,20.294,-12.209,0.54142,0.54142,-9.9727,2.2185,2.2185,-13.581,1.3933,1.3933,-11.163,0.60233,0.60233
0.76779,3.9497,3.9509,-13.196,0.44129,2.0352,4,-384960,-23.188,23.094,-14.38,0.85082,0.85082,-11.864,2.2658,2.2658,-15.947,1.8969,1.8969,-13.196,0.44129,0.44129
0.79178,3.9396,4.1124,-17.635,2.0215,1.2999,3,-385290,-27.164,25.3,-15.91,0.296,0.296,-13.133,3.188,3.188,-17.635,1.2999,1.2999,-14.628,1.1487,1.1487

File: data/Li1,10_entropy.csv
Charge/Discharge [mAh],OCV [V],OCV Predicted [V],Bestfit Entropy [J mol-1 K-1],Bestfit Entropy_Upper [J mol-1 K-1],Bestfit Entropy_Lower [J mol-1 K-1],Bestfit Method,Bestfit Enthalpy [J mol-1],Raw Entropy [J mol-1 K-1],Raw Entropy Error [J mol-1 K-1],M1 Entropy [J mol-1 K-1],M1 Entropy_Upper [J mol-1 K-1],M1 Entropy_Lower [J mol-1 K-1],M2 Entropy [J mol-1 K-1],M2 Entropy_Upper [J mol-1 K-1],M2 Entropy_Lower [J mol-1 K-1],M3 Entropy [J mol-1 K-1],M3 Entropy_Upper [J mol-1 K-1],M3 Entropy_Lower [J mol-1 K-1],M4 Entropy [J mol-1 K-1],M4 Entropy_Upper [J mol-1 K-1],M4 Entropy_Lower [J mol-1 K-1]
0,4.2197,4.2676,13.602,2.1254,1.442,3,-403150,6.6629,11.529,18.819,2.7723,2.7723,14.906,0.82235,0.82235,13.602,1.442,1.442,15.272,1.389,1.389
0.026702,4.1926,4.1932,13.603,2.323,1.3513,4,-400540,5.7705,13.128,15.085,1.4262,1.4262,14.089,1.8372,1.8372,12.158,0.64309,0.64309,13.603,0.10916,0.10916
0.053402,4.176,4.1766,11.525,2.1871,1.0842,4,-399540,4.847,11.622,12.297,0.98185,0.98185,12.076,1.6356,1.6356,10.195,0.68546,0.68546,11.525,0.087422,0.087422
0.080102,4.1642,4.2264,8.822,0.58717,0.58717,3,-399200,4.4278,10.472,10.536,0.61944,0.61944,10.613,1.5713,1.5713,8.822,0.58717,0.58717,10.073,0.2861,0.2861
0.1068,4.1552,4.2125,7.4533,0.68281,0.68281,3,-398730,3.8237,9.3037,8.8957,0.57759,0.57759,9.095,1.2845,1.2845,7.4533,0.68281,0.68281,8.5989,0.19586,0.19586
0.13351,4.148,4.1952,5.9989,0.44198,0.44198,3,-398460,2.5988,8.0419,7.1394,0.50916,0.50916,7.3362,1.103,1.103,5.9989,0.44198,0.44198,6.9047,0.15917,0.15917
0.16021,4.1421,4.1863,4.3675,0.12495,0.12495,3,-398370,1.2686,7.4442,5.3716,0.12205,0.12205,5.6153,1.3117,1.3117,4.3675,0.12495,0.12495,5.2122,0.4743,0.4743
0.18692,4.1371,4.1809,1.9789,0.38851,0.38851,3,-398590,-0.86873,6.9894,2.9829,0.2788,0.2788,3.2129,1.0716,1.0716,1.9789,0.38851,0.38851,2.8319,0.28306,0.28306
0.21362,4.1325,4.1761,-0.75489,0.33807,0.33807,3,-398950,-3.4871,7.0737,0.18789,0.24976,0.24976,0.4733,1.0897,1.0897,-0.75489,0.33807,0.33807,0.084243,0.30744,0.30744
0.24032,4.1281,4.1284,-2.6284,0.33298,0.33298,4,-399070,-6.6,7.2961,-2.5582,0.2453,0.2453,-2.2072,1.139,1.139,-3.6264,0.59311,0.59311,-2.6284,0.33298,0.33298
0.26703,4.1235,4.1739,-6.2841,0.27657,0.27657,3,-399700,-9.462,8.2049,-5.305,0.18435,0.18435,-4.8595,1.2969,1.2969,-6.2841,0.27657,0.27657,-5.3281,0.43575,0.43575
0.29373,4.1183,4.1766,-8.6431,0.67631,0.67631,3,-399890,-12.287,9.1919,-7.5389,0.5107,0.5107,-7.0002,1.1469,1.1469,-8.6431,0.67631,0.67631,-7.5343,0.18358,0.18358
0.32044,4.1121,4.1731,-10.13,0.2105,0.2105,3,-399730,-14.404,10.567,-9.0128,0.24896,0.24896,-8.3981,1.6311,1.6311,-10.13,0.2105,0.2105,-9.0016,0.53772,0.53772
0.34714,4.1047,4.1713,-11.112,0.33032,0.33032,3,-399300,-14.991,11.561,-9.8122,0.35824,0.35824,-9.2059,1.7246,1.7246,-11.112,0.33032,0.33032,-9.8574,0.51304,0.51304
0.37383,4.0957,4.1668,-10.73,0.51501,0.51501,3,-398330,-15.759,11.47,-9.3285,0.44184,0.44184,-8.7719,1.6876,1.6876,-10.73,0.51501,0.51501,-9.4161,0.44565,0.44565
0.40053,4.0853,4.1547,-10.11,0.42549,0.42549,3,-397140,-14.676,11.265,-8.5544,0.3063,0.3063,-8.1515,1.8515,1.8515,-10.11,0.42549,0.42549,-8.7678,0.59183,0.59183
0.42723,4.074,4.1364,-8.5827,0.59182,0.59182,3,-395600,-12.664,10.243,-6.9837,0.51744,0.51744,-6.8,1.5478,1.5478,-8.5827,0.59182,0.59182,-7.3397,0.33898,0.33898
0.45393,4.0623,4.0627,-5.3373,1.8651,0.95668,4,-393520,-10.366,8.8938,-4.8787,0.49684,0.49684,-4.8831,1.4109,1.4109,-6.4706,0.58074,0.58074,-5.3373,0.29,0.29
0.48063,4.0509,4.0512,-4.1424,1.5407,0.82477,4,-392070,-8.3539,7.8924,-3.5678,0.56898,0.56898,-3.7844,1.1827,1.1827,-5.0977,0.50065,0.50065,-4.1424,0.14754,0.14754
0.50733,4.0401,4.0404,-2.8723,0.10295,0.10295,4,-390650,-6.6904,6.8361,-2.2594,0.54881,0.54881,-2.5809,1.0505,1.0505,-3.6561,0.31191,0.31191,-2.8723,0.10295,0.10295
0.53403,4.0302,4.0305,-2.3349,0.13656,0.13656,4,-389540,-5.8372,6.44,-1.7888,0.46131,0.46131,-2.0614,1.0099,1.0099,-3.1381,0.42388,0.42388,-2.3349,0.13656,0.13656
0.56073,4.0214,4.0217,-1.7901,0.26658,0.26658,4,-388530,-5.4811,6.6459,-1.4596,0.31141,0.31141,-1.4556,1.0904,1.0904,-2.6099,0.34636,0.34636,-1.7901,0.26658,0.26658
0.58743,4.0137,4.0141,-2.0673,0.39287,0.34862,4,-387870,-5.9205,7.621,-2.0451,0.37074,0.37074,-1.6391,0.99578,0.99578,-3.0117,0.59861,0.59861,-2.0673,0.20028,0.20028
0.61412,4.0068,4.0639,-4.0559,0.31096,0.31096,3,-387780,-7.2484,8.7683,-3.1985,0.0081162,0.0081162,-2.4813,1.3974,1.3974,-4.0559,0.31096,0.31096,-2.9901,0.59023,0.59023
0.64082,4.0001,4.0026,-4.1715,0.88746,0.1847,1,-387180,-8.5758,9.3658,-4.1715,0.04957,0.04957,-3.2667,1.3535,1.3535,-4.8046,0.15922,0.15922,-3.8201,0.53608,0.53608
0.66752,3.9935,3.9961,-5.4034,0.70248,0.33219,1,-386900,-9.7618,9.9905,-5.4034,0.33219,0.33219,-4.366,1.0668,1.0668,-6.2587,0.98149,0.98149,-4.9519,0.2509,0.2509
0.69422,3.9868,4.0541,-7.2504,0.71864,0.42955,3,-386790,-11.025,10.301,-6.5605,0.028696,0.028696,-5.4565,1.366,1.366,-7.2504,0.42955,0.42955,-6.053,0.5502,0.5502
0.72092,3.9799,4.0508,-8.3553,0.78748,0.54111,3,-386450,-12.002,10.282,-7.5798,0.011926,0.011926,-6.4633,1.4032,1.4032,-8.3553,0.54111,0.54111,-7.0707,0.57575,0.57575
0.74762,3.9727,4.0422,-9.5034,0.90714,0.62151,3,-386090,-13.563,10.364,-8.7835,0.18726,0.18726,-7.6642,1.2456,1.2456,-9.5034,0.62151,0.62151,-8.2704,0.40783,0.40783
0.77432,3.965,4.0354,-11.347,0.94026,0.57689,3,-385890,-15.184,10.683,-10.541,0.13456,0.13456,-9.4573,1.3813,1.3813,-11.347,0.57689,0.57689,-10.076,0.49686,0.49686
0.80102,3.9567,3.9595,-11.872,2.6173,1.2727,1,-385240,-17,10.559,-11.872,0.0038168,0.0038168,-10.872,1.6167,1.6167,-12.782,0.36321,0.36321,-11.503,0.67361,0.67361
0.82772,3.9473,3.9502,-14.028,2.3773,1.7972,1,-384960,-19.319,11.076,-14.028,0.29462,0.29462,-13.16,1.5092,1.5092,-15.153,0.67218,0.67218,-13.803,0.46066,0.46066
0.85442,3.9361,4.0121,-17.35,1.9584,0.82601,3,-384860,-21.769,11.705,-15.875,0.48344,0.48344,-15.241,1.6304,1.6304,-17.35,0.82601,0.82601,-15.9,0.39839,0.39839
0.88112,3.9218,4.0067,-20.189,1.965,1.0696,3,-384310,-25.839,13.396,-18.15,0.80104,0.80104,-17.801,1.8321,1.8321,-20.189,1.0696,1.0696,-18.516,0.29161,0.29161
0.90783,3.9009,3.9017,-21.372,4.0233,2.2408,4,-382650,-31.178,18.18,-20.314,0.79588,0.79588,-20.481,3.132,3.132,-23.849,1.3862,1.3862,-21.372,0.81843,0.81843
0.93453,3.857,3.8592,-25.161,11.455,7.3719,4,-379520,-54.633,54.52,-19.198,3.64,3.64,-23.119,9.4134,9.4134,-33.219,6.4844,6.4844,-25.161,1.6223,1.6223
0.96123,3.6818,3.7884,57.717,155.6,150.68,3,-338310,-394.12,629.87,538.47,58.994,58.994,60.179,153.14,153.14,57.717,147.66,147.66,173.21,20.532,20.532
0.98793,2.9499,2.9599,-0.25019,0.59571,0.59571,1,-284690,-17.886,37.512,-0.25019,0.59571,0.59571,2.2479,5.727,5.727,-5.3513,4.1826,4.1826,0.073431,2.0624,2.0624
1.0146,2.9476,3.1971,-5.7355,3.7945,3.7945,3,-286080,-16.863,32.849,0.0279,0.98796,0.98796,0.80556,5.4469,5.4469,-5.7355,3.7945,3.7945,-0.9542,1.6873,1.6873
1.0413,2.9469,3.2044,-6.1574,4.0809,4.0809,3,-286140,-18.454,33.85,0.18903,1.2631,1.2631,0.5478,5.6031,5.6031,-6.1574,4.0809,4.0809,-1.2098,1.5807,1.5807
1.068,2.9464,3.2171,-6.6171,4.3114,4.3114,3,-286230,-19.397,35.461,0.27582,1.3714,1.3714,0.37814,5.9772,5.9772,-6.6171,4.3114,4.3114,-1.4211,1.6601,1.6601
1.0947,2.946,3.2329,-6.755,4.4834,4.4834,3,-286230,-20.406,37.442,0.65359,1.3236,1.3236,0.62883,6.4748,6.4748,-6.755,4.4834,4.4834,-1.2531,1.8936,1.8936
1.1214,2.9456,3.2464,-7.0853,4.7917,4.7917,3,-286290,-21.705,39.261,0.75273,1.596,1.596,0.62313,6.599,6.599,-7.0853,4.7917,4.7917,-1.3316,1.7869,1.7869
1.1481,2.9452,3.2621,-7.4187,5.2354,5.2354,3,-286350,-23.073,41.12,0.90712,1.8733,1.8733,0.64643,6.785,6.785,-7.4187,5.2354,5.2354,-1.3815,1.6941,1.6941
1.1748,2.9448,3.2781,-7.6392,5.6356,5.6356,3,-286370,-23.415,43.591,1.3147,2.0367,2.0367,0.8087,7.2228,7.2228,-7.6392,5.6356,5.6356,-1.279,1.757,1.757
1.2015,2.9444,2.9463,-1.0359,2.0708,2.0708,4,-284390,-24.593,45.709,1.7938,1.9488,1.9488,1.1589,7.8463,7.8463,-7.7557,5.6584,5.6584,-1.0359,2.0708,2.0708
1.2282,2.9439,3.3183,-8.2128,6.2991,6.2991,3,-286450,-26.084,48.585,2.1067,2.3083,2.3083,1.303,8.1705,8.1705,-8.2128,6.2991,6.2991,-1.0238,1.9964,1.9964
1.2549,2.9435,2.9456,-0.92486,2.0439,2.0439,4,-284270,-27.229,51.377,2.5798,2.5076,2.5076,1.4498,8.6458,8.6458,-8.4649,6.8051,6.8051,-0.92486,2.0439,2.0439
1.2816,2.9429,3.3686,-9.1139,6.978,6.978,3,-286620,-29.476,55.157,3.0086,2.5415,2.5415,1.6048,9.572,9.572,-9.1139,6.978,6.978,-0.94577,2.4143,2.4143
1.3083,2.9423,2.9448,-0.888,2.3966,2.3966,4,-284150,-31.37,59.526,3.5975,2.9969,2.9969,1.8394,10.18,10.18,-9.7706,7.9624,7.9624,-0.888,2.3966,2.3966

File: data/Li1,15_entropy.csv
Charge/Discharge [mAh],OCV [V],OCV Predicted [V],Bestfit Entropy [J mol-1 K-1],Bestfit Entropy_Upper [J mol-1 K-1],Bestfit Entropy_Lower [J mol-1 K-1],Bestfit Method,Bestfit Enthalpy [J mol-1],Raw Entropy [J mol-1 K-1],Raw Entropy Error [J mol-1 K-1],M1 Entropy [J mol-1 K-1],M1 Entropy_Upper [J mol-1 K-1],M1 Entropy_Lower [J mol-1 K-1],M2 Entropy [J mol-1 K-1],M2 Entropy_Upper [J mol-1 K-1],M2 Entropy_Lower [J mol-1 K-1],M3 Entropy [J mol-1 K-1],M3 Entropy_Upper [J mol-1 K-1],M3 Entropy_Lower [J mol-1 K-1],M4 Entropy [J mol-1 K-1],M4 Entropy_Upper [J mol-1 K-1],M4 Entropy_Lower [J mol-1 K-1]
0,4.2446,4.2409,15.479,0.85552,0.49603,2,-405010,19.223,10.598,17.294,0.26496,0.26496,15.479,0.49603,0.49603,15.69,0.64447,0.64447,21.69,0.28032,0.28032
0.024776,4.2165,4.2004,13.188,4.7734,4.7734,2,-402970,13.51,2.9076,13.548,0.45336,0.45336,13.188,4.7734,4.7734,13.188,0.12406,0.12406,14.597,0.42025,0.42025
0.049552,4.1997,4.1996,11.088,0.48765,0.23725,1,-401960,10.612,1.2602,11.088,0.13526,0.13526,10.893,0.042997,0.042997,10.893,0.042906,0.042906,11.479,0.096222,0.096222
0.074323,4.1876,4.1792,8.324,0.88438,0.096042,3,-401600,8.587,0.52056,9.1199,0.088478,0.088478,9.038,0.10248,0.10248,8.324,0.096042,0.096042,9.2103,0.047223,0.047223
0.099095,4.178,4.1709,6.9148,0.68148,0.20475,3,-401090,7.038,0.28902,7.6685,0.051187,0.051187,7.2221,0.11693,0.11693,6.9148,0.20475,0.20475,7.5883,0.0080618,0.0080618
0.12387,4.17,4.1647,5.4627,0.61892,0.1017,3,-400750,5.3943,0.28841,6.1679,0.14637,0.14637,5.565,0.20406,0.20406,5.4627,0.089075,0.089075,5.9788,0.10281,0.10281
0.14864,4.1632,4.1622,4.105,0.046447,0.032351,3,-400480,4.1024,0.31262,4.782,0.00034177,0.00034177,4.1281,0.023352,0.023352,4.105,0.032351,0.032351,4.5162,0.042846,0.042846
0.17341,4.157,4.157,2.7587,0.31933,0.31933,2,-400290,2.5007,0.24833,3.405,0.28422,0.28422,2.7587,0.31933,0.31933,2.76,0.31103,0.31103,3.0712,0.32773,0.32773
0.19818,4.1515,4.1531,1.4929,0.23477,0.23477,3,-400120,1.1584,0.31779,2.134,0.21348,0.21348,1.4838,0.13426,0.13426,1.4929,0.23477,0.23477,1.7379,0.16898,0.16898
0.22296,4.1463,4.1463,-0.61617,0.14648,0.14648,2,-400240,-0.94427,0.37496,0.029081,0.044441,0.044441,-0.61617,0.14648,0.14648,-0.57776,0.063667,0.063667,-0.39765,0.089238,0.089238
0.24773,4.1414,4.1425,-2.5544,0.26418,0.21911,3,-400330,-2.9259,0.50581,-1.9495,0.086933,0.086933,-2.5396,0.23391,0.23391,-2.5544,0.1623,0.1623,-2.4203,0.1301,0.1301
0.2725,4.1364,4.1389,-4.5895,0.21457,0.12923,3,-400440,-5.0712,0.54036,-3.9572,0.13958,0.13958,-4.5625,0.029988,0.029988,-4.5895,0.12923,0.12923,-4.4686,0.093661,0.093661
0.29727,4.1312,4.1357,-6.3741,0.62671,0.1899,3,-400460,-6.9476,0.49495,-5.7754,0.027963,0.027963,-6.3376,0.22642,0.22642,-6.3741,0.049928,0.049928,-6.3179,0.073438,0.073438
0.32205,4.1256,4.1305,-8.3964,0.69313,0.16468,3,-400510,-8.8568,0.51836,-7.7708,0.067538,0.067538,-8.3641,0.13913,0.13913,-8.3964,0.16468,0.16468,-8.3358,0.018228,0.018228
0.34682,4.1193,4.1215,-9.934,1.0269,0.30668,3,-400360,-10.391,0.4772,-9.2886,0.38147,0.38147,-9.8992,0.17824,0.17824,-9.934,0.30668,0.30668,-9.8612,0.33521,0.33521
0.3716,4.1123,4.1138,-10.478,0.73986,0.068685,3,-399850,-11.241,0.50114,-9.8448,0.10703,0.10703,-10.451,0.095608,0.095608,-10.478,0.019482,0.019482,-10.409,0.058233,0.058233
0.39637,4.1045,4.1045,-10.766,0.71999,0.29409,2,-399180,-11.359,0.30316,-10.132,0.086119,0.086119,-10.766,0.25713,0.25713,-10.747,0.31232,0.31232,-10.654,0.13523,0.13523
0.42115,4.096,4.096,-10.368,0.81366,0.043752,2,-398230,-10.997,0.40965,-9.7378,0.18303,0.18303,-10.368,0.043752,0.043752,-10.356,0.0242,0.0242,-10.213,0.13771,0.13771
0.44592,4.0869,4.0873,-9.7658,0.80404,0.21566,3,-397180,-10.491,0.046208,-9.0787,0.11695,0.11695,-9.7636,0.21784,0.21784,-9.7658,0.19057,0.19057,-9.5166,0.16595,0.16595
0.47069,4.0775,4.0775,-9.0029,0.95546,0.20316,2,-396050,-9.4535,0.37197,-8.2885,0.24101,0.24101,-9.0029,0.20086,0.20086,-9.0026,0.20348,0.20348,-8.6611,0.19358,0.19358
0.49547,4.068,4.067,-8.2989,1.0757,0.34116,3,-394930,-8.7167,0.2831,-7.5831,0.35986,0.35986,-8.2893,0.35083,0.35083,-8.2989,0.29363,0.29363,-7.9159,0.31482,0.31482
0.52025,4.0586,4.0564,-7.3947,0.88918,0.171,3,-393760,-7.8094,0.24103,-6.6985,0.19301,0.19301,-7.3853,0.18035,0.18035,-7.3947,0.047448,0.047448,-7.0215,0.14721,0.14721
0.54502,4.0495,4.0495,-6.8386,0.89967,0.23737,2,-392720,-7.3796,0.32391,-6.1614,0.22248,0.22248,-6.8386,0.14701,0.14701,-6.8274,0.24855,0.24855,-6.5647,0.17657,0.17657
0.5698,4.0407,4.0407,-6.2955,0.72797,0.11562,2,-391710,-6.9655,0.47488,-5.6812,0.11365,0.11365,-6.2955,0.10168,0.10168,-6.2898,0.12135,0.12135,-6.2685,0.062628,0.062628
0.59457,4.0325,4.0325,-5.622,0.60354,0.68411,2,-390720,-6.7815,1.3244,-5.2309,0.19727,0.19727,-5.622,0.20727,0.20727,-5.4421,0.42365,0.42365,-6.1624,0.14372,0.14372
0.61935,4.0247,4.041,-5.7839,1.1664,0.25102,3,-390010,-6.975,2.186,-5.2893,0.19355,0.19355,-5.3262,0.7087,0.7087,-5.7839,0.037082,0.037082,-6.5793,0.37728,0.37728
0.64413,4.0173,4.0183,-5.5776,0.62976,0.58306,1,-389250,-7.5425,3.3466,-5.5776,0.20434,0.20434,-5.3145,0.3667,0.3667,-5.9018,0.25886,0.25886,-5.5152,0.035609,0.035609
0.6689,4.0104,4.0426,-6.3327,1.1207,0.15834,3,-388800,-8.0005,4.2752,-5.9538,0.27054,0.27054,-5.4709,0.8525,0.8525,-6.3327,0.15834,0.15834,-5.7247,0.51269,0.51269
0.69367,4.0037,4.004,-5.8234,0.792,0.43422,4,-388000,-8.6197,5.0007,-6.2206,0.036977,0.036977,-5.5413,0.50997,0.50997,-6.4288,0.34855,0.34855,-5.8234,0.1814,0.1814
0.71844,3.997,3.9973,-6.3036,0.94408,0.8216,4,-387490,-9.4089,5.2164,-6.7789,0.11779,0.11779,-6.006,0.64646,0.64646,-6.9279,0.1973,0.1973,-6.3036,0.3218,0.3218
0.74321,3.9903,4.0299,-7.5701,0.77383,0.50281,3,-387220,-9.8864,5.635,-7.4357,0.098258,0.098258,-6.5841,0.4103,0.4103,-7.5701,0.50281,0.50281,-6.8884,0.092208,0.092208
0.76798,3.9834,4.0282,-8.4195,0.89982,0.75661,3,-386810,-10.756,5.8264,-8.175,0.092133,0.092133,-7.3114,0.4262,0.4262,-8.4195,0.75661,0.75661,-7.623,0.10335,0.10335
0.79276,3.9764,3.9768,-8.6021,0.83147,1.3148,4,-386180,-11.741,5.5154,-9.1478,0.013749,0.013749,-8.2956,0.52499,0.52499,-9.3608,0.55602,0.55602,-8.6021,0.20596,0.20596
0.81753,3.969,4.0036,-10.632,1.5175,0.1575,3,-386060,-12.458,5.2572,-10.513,0.097264,0.097264,-9.7475,0.63277,0.63277,-10.632,0.1575,0.1575,-10.046,0.30448,0.30448
0.8423,3.961,3.9968,-12.249,1.6017,0.27219,3,-385770,-14.536,4.9282,-11.991,0.094842,0.094842,-11.315,0.66817,0.66817,-12.249,0.27219,0.27219,-11.604,0.32594,0.32594
0.86707,3.9522,3.9853,-14.105,1.3471,0.51218,3,-385460,-16.343,4.4299,-13.756,0.14465,0.14465,-13.216,0.45744,0.45744,-14.105,0.51218,0.51218,-13.486,0.10479,0.10479
0.89184,3.9419,3.943,-15.684,0.64109,0.62447,1,-384930,-18.156,3.6638,-15.684,0.34609,0.34609,-15.359,0.31589,0.31589,-15.985,0.32314,0.32314,-15.594,0.069745,0.069745
0.91662,3.9291,3.951,-18.964,1.0109,0.4785,3,-384650,-20.947,3.0346,-18.317,0.35969,0.35969,-18.326,0.37292,0.37292,-18.964,0.4785,0.4785,-18.499,0.058983,0.058983
0.94139,3.911,3.9289,-22.513,1.3075,0.45913,3,-383950,-24.573,2.267,-21.594,0.38871,0.38871,-22.018,0.3788,0.3788,-22.513,0.45913,0.45913,-22.082,0.09035,0.09035
0.96617,3.8752,3.8996,-30.002,2.1668,0.96037,3,-382690,-32.566,3.1461,-28.615,0.77906,0.77906,-29.374,0.25876,0.25876,-30.002,0.96037,0.96037,-29.404,0.38257,0.38257
0.99094,2.9355,2.9385,-2.0745,0.043439,0.043439,4,-283840,-23.338,42.336,-6.65,0.87274,0.87274,0.01666,1.9537,1.9537,-7.5027,5.1689,5.1689,-2.0745,0.043439,0.043439
1.0157,2.9334,3.0991,-5.6034,2.8513,2.8513,3,-284680,-14.585,21.664,-1.589,0.42525,0.42525,-1.3856,3.8818,3.8818,-5.6034,2.8513,2.8513,-2.4775,1.3486,1.3486
1.0405,2.9342,3.0938,-6.4101,3.0301,3.0301,3,-284990,-16.023,21.471,-1.4234,0.91177,0.91177,-2.3482,3.8603,3.8603,-6.4101,3.0301,3.0301,-3.2537,1.02,1.02
1.0653,2.9346,3.1056,-6.6593,3.2489,3.2489,3,-285100,-17.011,23.413,-0.93217,0.99767,0.99767,-2.3502,4.3295,4.3295,-6.6593,3.2489,3.2489,-3.2406,1.1323,1.1323
1.09,2.9348,3.1174,-6.6261,3.3913,3.3913,3,-285110,-17.916,25.131,-0.34224,1.1921,1.1921,-1.9568,4.6024,4.6024,-6.6261,3.3913,3.3913,-2.9118,1.1359,1.1359
1.1148,2.9349,3.1291,-7.0213,3.4083,3.4083,3,-285230,-19.386,27.018,-0.23723,1.1713,1.1713,-2.0967,5.0618,5.0618,-7.0213,3.4083,3.4083,-3.0758,1.3181,1.3181
1.1396,2.9349,3.1427,-7.1463,4.0492,4.0492,3,-285270,-20.205,29.327,0.17493,1.695,1.695,-1.7838,5.0807,5.0807,-7.1463,4.0492,4.0492,-2.8607,1.0108,1.0108
1.1644,2.9349,3.158,-7.122,4.0277,4.0277,3,-285260,-21.054,30.955,0.66426,1.5422,1.5422,-1.3201,5.6854,5.6854,-7.122,4.0277,4.0277,-2.5106,1.3624,1.3624
1.1891,2.9348,2.9361,-2.5998,1.2782,1.2782,4,-283930,-21.749,33.071,0.69796,1.7922,1.7922,-1.3236,5.8504,5.8504,-7.4747,4.3694,4.3694,-2.5998,1.2782,1.2782
1.2139,2.9347,3.1875,-7.39,4.4724,4.4724,3,-285320,-23.282,34.853,1.1662,1.7666,1.7666,-0.88077,6.2729,6.2729,-7.39,4.4724,4.4724,-2.2468,1.4676,1.4676
