Repository: TomTranter/JellyBaMM

# pybamm_pnm
Couple pybamm and openpnm to solve a thermal battery problem

File: ecm/input/20um_no15_disentropyentropy.csv
Charge/Discharge [mAh],OCV [V],OCV Predicted [V],Bestfit Entropy [J mol-1 K-1],Bestfit Entropy_Upper [J mol-1 K-1],Bestfit Entropy_Lower [J mol-1 K-1],Bestfit Method,Bestfit Enthalpy [J mol-1],Raw Entropy [J mol-1 K-1],Raw Entropy Error [J mol-1 K-1],M1 Entropy [J mol-1 K-1],M1 Entropy_Upper [J mol-1 K-1],M1 Entropy_Lower [J mol-1 K-1],M2 Entropy [J mol-1 K-1],M2 Entropy_Upper [J mol-1 K-1],M2 Entropy_Lower [J mol-1 K-1],M3 Entropy [J mol-1 K-1],M3 Entropy_Upper [J mol-1 K-1],M3 Entropy_Lower [J mol-1 K-1],M4 Entropy [J mol-1 K-1],M4 Entropy_Upper [J mol-1 K-1],M4 Entropy_Lower [J mol-1 K-1]
0,1.4366,1.4167,-33.062,3.0093,3.0093,2,-1.49E+05,70.174,279.77,8.1775,6.47,6.47,-33.062,3.0093,3.0093,-20.955,6.1223,6.1223,128.59,9.5784,9.5784
0.038771,0.52727,0.53032,48.446,8.0939,4.1533,4,-36323,23.58,49.907,45.183,0.88985,0.88985,51.287,5.2538,5.2538,43.27,2.1306,2.1306,48.446,1.6141,1.6141
0.077542,0.36995,0.53337,37.988,3.7768,0.59849,3,-24284,27.419,28.049,37.978,0.29296,0.29296,42.038,2.6936,2.6936,37.988,0.59849,0.59849,40.588,1.1767,1.1767
0.11631,0.27685,0.40064,35.764,4.2303,0.92367,3,-15973,28.585,20.442,35.209,0.3693,0.3693,38.56,1.4337,1.4337,35.764,0.60241,0.60241,37.613,0.62085,0.62085
0.15508,0.21745,0.33084,26.65,3.5907,2.4691,3,-12978,21.729,16.758,25.801,1.6202,1.6202,28.662,1.5787,1.5787,26.65,0.27004,0.27004,28.129,1.2477,1.2477
0.19385,0.21181,0.21261,11.171,2.6634,2.4174,4,-17083,6.7368,11.267,10.055,1.302,1.302,11.721,2.113,2.113,10.783,1.5075,1.5075,11.171,1.582,1.582
0.23263,0.20975,0.25798,9.3909,2.2627,0.90264,3,-17418,5.8978,10.25,9.5634,0.95621,0.95621,10.795,2.086,2.086,9.3909,0.90264,0.90264,10.237,1.4162,1.4162
0.2714,0.20566,0.25327,8.5508,1.0862,0.65779,3,-17276,5.4227,9.5385,8.8385,0.79844,0.79844,9.9632,1.9072,1.9072,8.5508,0.65779,0.65779,9.4347,1.2533,1.2533
0.31017,0.19738,0.24571,7.3949,0.13019,0.13019,3,-16824,4.9577,7.664,8.1453,0.51844,0.51844,8.8746,1.5955,1.5955,7.3949,0.13019,0.13019,8.4339,0.97015,0.97015
0.34894,0.18516,0.18689,7.0012,2.0122,0.93537,1,-15763,4.0343,6.9134,7.0012,0.42048,0.42048,7.5396,1.4738,1.4738,6.1793,0.25459,0.25459,7.1453,0.8642,0.8642
0.38771,0.17268,0.1744,5.5651,1.8173,1.1289,1,-14990,2.5355,6.7066,5.5651,0.32579,0.32579,5.9093,1.4731,1.4731,4.5993,0.35208,0.35208,5.5411,0.8066,0.8066
0.42648,0.16004,0.19737,3.0387,0.040103,0.040103,3,-14529,1.0656,6.4627,3.5333,0.33884,0.33884,4.2017,1.192,1.192,3.0387,0.040103,0.040103,3.8345,0.69455,0.69455
0.46525,0.15069,0.15223,2.7774,0.88898,0.72531,1,-13705,0.052291,6.0007,2.7774,0.39713,0.39713,3.2017,1.3735,1.3735,2.0621,0.021657,0.021657,2.8592,0.80715,0.80715
0.50402,0.14068,0.17372,0.0072452,0.1714,0.1714,3,-13572,-2.1287,6.1089,0.41856,0.35271,0.35271,1.0428,1.1982,1.1982,0.0072452,0.1714,0.1714,0.68971,0.70554,0.70554
0.54279,0.13245,0.17358,-0.020979,0.39921,0.39921,3,-12786,-2.7121,6.6328,1.3875,0.0061063,0.0061063,1.2288,1.441,1.441,-0.020979,0.39921,0.39921,0.9249,0.58404,0.58404
0.58156,0.13132,0.13176,0.0026844,0.58718,0.58718,4,-12670,-5.8657,10.377,0.98206,0.39859,0.39859,0.42637,2.0279,2.0279,-1.4065,0.53576,0.53576,0.0026844,0.58718,0.58718
0.62033,0.12769,0.18111,-3.6059,0.15582,0.15582,3,-13404,-7.5015,9.5576,-2.2114,0.21124,0.21124,-1.9595,2.074,2.074,-3.6059,0.15582,0.15582,-2.4736,0.98629,0.98629
0.6591,0.12695,0.13167,-7.2931,1.1306,1.49,1,-14440,-15.743,18.554,-7.2931,0.43521,0.43521,-5.369,3.0175,3.0175,-7.4728,1.3103,1.3103,-6.4573,1.5107,1.5107
0.69788,0.12676,0.13161,-7.798,1.7756,1.1892,1,-14572,-16.824,18.474,-7.798,0.21212,0.21212,-6.4414,3.2423,3.2423,-9.0862,0.70344,0.70344,-7.5048,1.4824,1.4824
0.73665,0.12641,0.13124,-7.9026,1.6222,1.3182,1,-14569,-17.02,18.307,-7.9026,0.16498,0.16498,-6.7022,3.2797,3.2797,-9.4591,0.53215,0.53215,-7.7505,1.4702,1.4702
0.77542,0.126,0.13081,-8.0679,1.5807,1.5093,1,-14580,-17.191,18.135,-8.0679,0.21137,0.21137,-6.9861,3.3891,3.3891,-9.8652,0.45679,0.45679,-8.0322,1.545,1.545
0.81419,0.12558,0.13035,-8.0231,1.374,1.4951,1,-14526,-17.353,17.822,-8.0231,0.1014,0.1014,-7.0752,3.2863,3.2863,-10.005,0.17628,0.17628,-8.0837,1.4346,1.4346
0.85296,0.12511,0.23767,-10.002,0.14205,0.14205,3,-15074,-16.875,17.504,-7.9272,0.063933,0.063933,-7.0908,3.1243,3.1243,-10.002,0.14205,0.14205,-8.0628,1.2657,1.2657
0.89173,0.12456,0.23664,-10.173,0.23349,0.23349,3,-15073,-16.672,17.108,-7.9482,0.046228,0.046228,-7.2485,3.1287,3.1287,-10.173,0.23349,0.23349,-8.1867,1.2766,1.2766
0.9305,0.12394,0.23156,-10.096,0.1006,0.1006,3,-14990,-16.56,16.851,-7.8887,0.14623,0.14623,-7.2326,3.2992,3.2992,-10.096,0.1006,0.1006,-8.16,1.4615,1.4615
0.96927,0.12323,0.23087,-10.085,0.19505,0.19505,3,-14920,-16.666,16.167,-7.8092,0.039671,0.039671,-7.2803,3.1183,3.1183,-10.085,0.19505,0.19505,-8.1529,1.3195,1.3195
1.008,0.12241,0.22452,-10.14,0.23075,0.23075,3,-14857,-16.458,15.729,-7.8214,0.044813,0.044813,-7.3972,3.0201,3.0201,-10.14,0.23075,0.23075,-8.2442,1.2291,1.2291
1.0468,0.12149,0.22386,-10.254,0.40977,0.40977,3,-14802,-16.292,15.424,-7.8786,0.11001,0.11001,-7.5243,2.9169,2.9169,-10.254,0.40977,0.40977,-8.3414,1.1449,1.1449
1.0856,0.12037,0.21915,-10.173,0.31703,0.31703,3,-14671,-16.237,14.808,-7.8319,0.02943,0.02943,-7.5353,2.9,2.9,-10.173,0.31703,0.31703,-8.3195,1.1866,1.1866
1.1244,0.11898,0.21277,-10.207,0.31812,0.31812,3,-14547,-15.955,14.419,-7.8979,0.076014,0.076014,-7.6602,2.7967,2.7967,-10.207,0.31812,0.31812,-8.4149,1.1152,1.1152
1.1631,0.11713,0.20675,-10.269,0.23273,0.23273,3,-14387,-15.672,13.731,-8.0232,0.03701,0.03701,-7.802,2.7854,2.7854,-10.269,0.23273,0.23273,-8.528,1.1794,1.1794
1.2019,0.11456,0.19692,-9.7399,0.052046,0.052046,3,-13980,-14.838,12.591,-7.6866,0.23783,0.23783,-7.4683,2.7612,2.7612,-9.7399,0.052046,0.052046,-8.1409,1.2879,1.2879
1.2407,0.11063,0.18705,-9.0967,0.10073,0.10073,3,-13407,-13.345,11.271,-7.1313,0.36173,0.36173,-6.9829,2.6299,2.6299,-9.0967,0.10073,0.10073,-7.575,1.303,1.303
1.2794,0.10385,0.17991,-6.9187,0.29022,0.29022,3,-12098,-10.313,10.084,-5.224,0.61063,0.61063,-4.9377,2.5038,2.5038,-6.9187,0.29022,0.29022,-5.4771,1.3995,1.3995
1.3182,0.091527,0.093687,0.95358,1.061,1.052,1,-8544.6,-2.8838,8.3997,0.95358,0.45597,0.45597,1.4373,1.8813,1.8813,-0.25579,0.39246,0.39246,0.95806,1.0565,1.0565
1.357,0.088133,0.16801,-0.31042,0.15633,0.15633,3,-8596.8,-5.3649,12.272,1.1217,0.10588,0.10588,1.7616,2.1067,2.1067,-0.31042,0.15633,0.15633,1.068,0.81978,0.81978
1.3958,0.088405,0.16404,-0.93961,0.1383,0.1383,3,-8811.9,-6.0107,12.049,0.73525,0.1585,0.1585,1.0719,2.1845,2.1845,-0.93961,0.1383,0.1383,0.42777,0.81432,0.81432
1.4345,0.088511,0.16236,-1.2273,0.22342,0.22342,3,-8908.5,-6.1167,11.995,0.65965,0.27114,0.27114,0.77133,2.1794,2.1794,-1.2273,0.22342,0.22342,0.16209,0.73964,0.73964
1.4733,0.088537,0.16823,-1.3939,0.34379,0.34379,3,-8961.1,-6.3788,12.187,0.60259,0.28905,0.28905,0.7073,2.2179,2.2179,-1.3939,0.34379,0.34379,0.083731,0.74617,0.74617
1.5121,0.08853,0.1707,-1.6934,0.3747,0.3747,3,-9050.5,-7.0458,12.347,0.35521,0.33455,0.33455,0.4482,2.2219,2.2219,-1.6934,0.3747,0.3747,-0.1875,0.7229,0.7229
1.5508,0.088496,0.17329,-1.9788,0.53961,0.53961,3,-9133.1,-7.3108,12.542,0.18988,0.44504,0.44504,0.20497,2.1837,2.1837,-1.9788,0.53961,0.53961,-0.42314,0.63755,0.63755
1.5896,0.088453,0.17834,-2.1505,0.59295,0.59295,3,-9180.5,-7.4828,12.941,0.046073,0.45435,0.45435,0.14205,2.2258,2.2258,-2.1505,0.59295,0.59295,-0.52452,0.65453,0.65453
1.6284,0.088401,0.17979,-2.443,0.60184,0.60184,3,-9263.4,-7.7222,13.116,-0.18954,0.46066,0.46066,-0.13522,2.2665,2.2665,-2.443,0.60184,0.60184,-0.79882,0.66496,0.66496
1.6671,0.088337,0.18479,-2.5435,0.58028,0.58028,3,-9287.4,-8.0476,13.458,-0.2613,0.36437,0.36437,-0.13654,2.4167,2.4167,-2.5435,0.58028,0.58028,-0.83025,0.78417,0.78417
1.7059,0.08828,0.18741,-2.8582,0.67744,0.67744,3,-9376.5,-8.6016,13.632,-0.60578,0.46234,0.46234,-0.43859,2.3141,2.3141,-2.8582,0.67744,0.67744,-1.1419,0.68535,0.68535
1.7447,0.088221,0.19566,-3.1631,0.69304,0.69304,3,-9462.4,-8.9891,14.132,-0.90771,0.34222,0.34222,-0.60027,2.4588,2.4588,-3.1631,0.69304,0.69304,-1.3489,0.81997,0.81997
1.7835,0.08815,0.19777,-3.3026,0.84482,0.84482,3,-9497.3,-9.2339,14.297,-1.0301,0.46379,0.46379,-0.7052,2.3663,2.3663,-3.3026,0.84482,0.84482,-1.4625,0.70932,0.70932
1.8222,0.088062,0.19993,-3.5322,0.74236,0.74236,3,-9557.7,-9.5471,14.468,-1.3319,0.36745,0.36745,-0.91148,2.4443,2.4443,-3.5322,0.74236,0.74236,-1.6889,0.80031,0.80031
1.861,0.087962,0.20629,-3.8326,0.84788,0.84788,3,-9638.1,-9.6517,14.724,-1.6549,0.34182,0.34182,-1.1462,2.4606,2.4606,-3.8326,0.84788,0.84788,-1.9381,0.82128,0.82128
1.8998,0.087841,0.21042,-3.9423,0.92769,0.92769,3,-9659.4,-9.8149,14.986,-1.8309,0.40058,0.40058,-1.1617,2.3809,2.3809,-3.9423,0.92769,0.92769,-1.9985,0.76062,0.76062
1.9385,0.087701,0.21313,-4.0493,0.92979,0.92979,3,-9678,-10.064,15.179,-2.0572,0.4035,0.4035,-1.2366,2.3369,2.3369,-4.0493,0.92979,0.92979,-2.1001,0.74255,0.74255
1.9773,0.087534,0.21829,-4.2905,0.9497,0.9497,3,-9734.3,-10.324,15.423,-2.4186,0.3666,0.3666,-1.4251,2.3102,2.3102,-4.2905,0.9497,0.9497,-2.3157,0.75474,0.75474
2.0161,0.087343,0.09151,-2.7425,0.93696,0.43015,1,-9250.9,-10.781,15.862,-2.7425,0.43015,0.43015,-1.5422,2.1872,2.1872,-4.5127,1.0954,1.0954,-2.474,0.66845,0.66845
2.0549,0.087102,0.0913,-3.0667,0.39184,0.39184,1,-9325.1,-10.873,16.048,-3.0667,0.39184,0.39184,-1.6945,2.1286,2.1286,-4.6764,1.0694,1.0694,-2.643,0.66529,0.66529
2.0936,0.086806,0.091046,-3.5807,0.32319,0.32319,1,-9450.9,-11.243,16.425,-3.5807,0.32319,0.32319,-1.993,2.1054,2.1054,-4.9661,0.9769,0.9769,-2.9596,0.69161,0.69161
2.1324,0.086428,0.23622,-5.097,0.85127,0.85127,3,-9869.6,-11.503,16.98,-3.9349,0.20104,0.20104,-2.1032,2.1368,2.1368,-5.097,0.85127,0.85127,-3.0953,0.76984,0.76984
2.1712,0.085929,0.2422,-5.3373,0.82527,0.82527,3,-9893.9,-12.184,17.54,-4.4407,0.1959,0.1959,-2.3318,1.9975,1.9975,-5.3373,0.82527,0.82527,-3.3511,0.70301,0.70301
2.2099,0.08525,0.25198,-5.4923,0.80037,0.80037,3,-9874.6,-12.499,18.427,-4.9136,0.16322,0.16322,-2.4705,1.8906,1.8906,-5.4923,0.80037,0.80037,-3.5165,0.65878,0.65878
2.2487,0.084271,0.27717,-6.1171,0.86561,0.86561,3,-9967.9,-13.679,19.525,-5.8181,0.056617,0.056617,-3.0029,1.8049,1.8049,-6.1171,0.86561,0.86561,-4.0634,0.65546,0.65546
2.2875,0.082768,0.30937,-7.0302,0.76969,0.76969,3,-10097,-15.001,21.629,-7.1585,0.17384,0.17384,-3.785,1.7837,1.7837,-7.0302,0.76969,0.76969,-4.8922,0.71754,0.71754
2.3262,0.08014,0.35368,-8.4068,0.69039,0.98956,3,-10257,-17.005,23.355,-8.9782,0.41815,0.41815,-5.1175,1.679,1.679,-8.4068,0.69039,0.69039,-6.2305,0.72679,0.72679
2.365,0.074831,0.32217,-10.444,0.45249,0.45249,3,-10356,-19.681,23.591,-11.683,0.29337,0.29337,-7.7009,1.3657,1.3657,-10.444,0.45249,0.45249,-8.7584,0.48735,0.48735
2.4038,0.062992,0.23331,-11.952,1.5173,0.06949,3,-9666.5,-20.111,20.776,-13.452,0.27521,0.27521,-9.9453,1.2529,1.2529,-11.952,0.06949,0.06949,-10.895,0.46024,0.46024
2.4426,0.038575,0.85159,-7.1654,0.54093,0.54093,3,-5874.1,-15.494,23.269,-8.3384,0.78422,0.78422,-4.2906,1.2702,1.2702,-7.1654,0.54093,0.54093,-5.2132,0.61226,0.61226

File: ecm/input/Li1,20_entropy.csv
Charge/Discharge [mAh],OCV [V],OCV Predicted [V],Bestfit Entropy [J mol-1 K-1],Bestfit Entropy_Upper [J mol-1 K-1],Bestfit Entropy_Lower [J mol-1 K-1],Bestfit Method,Bestfit Enthalpy [J mol-1],Raw Entropy [J mol-1 K-1],Raw Entropy Error [J mol-1 K-1],M1 Entropy [J mol-1 K-1],M1 Entropy_Upper [J mol-1 K-1],M1 Entropy_Lower [J mol-1 K-1],M2 Entropy [J mol-1 K-1],M2 Entropy_Upper [J mol-1 K-1],M2 Entropy_Lower [J mol-1 K-1],M3 Entropy [J mol-1 K-1],M3 Entropy_Upper [J mol-1 K-1],M3 Entropy_Lower [J mol-1 K-1],M4 Entropy [J mol-1 K-1],M4 Entropy_Upper [J mol-1 K-1],M4 Entropy_Lower [J mol-1 K-1]
0,4.3047,4.296,18.133,1.898,1.0568,2,-410020,26.072,29.339,24.602,0.7927,0.7927,18.133,1.0568,1.0568,18.654,1.377,1.377,37.741,0.38346,0.38346
0.034475,4.245,4.2238,13.398,0.82017,0.82017,2,-405650,13.947,3.9859,13.836,0.2397,0.2397,13.398,0.82017,0.82017,13.4,0.31115,0.31115,15.414,0.25984,0.25984
0.068949,4.221,4.2096,10.842,3.0824,3.0824,2,-404080,10.663,2.0069,11.079,0.35037,0.35037,10.842,3.0824,3.0824,10.842,0.11937,0.11937,11.797,0.3376,0.3376
0.10342,4.205,4.2049,8.9231,0.49742,0.36594,1,-403110,8.4421,1.218,8.9231,0.11131,0.11131,8.7641,0.20657,0.20657,8.7639,0.20668,0.20668,9.2837,0.13685,0.13685
0.1379,4.1929,4.1846,6.5969,0.78822,0.028251,3,-402620,6.7482,0.78075,7.2489,0.1362,0.1362,7.1316,0.1101,0.1101,6.5969,0.028251,0.028251,7.4225,0.10676,0.10676
0.17237,4.1829,4.1774,5.0267,0.51757,0.084084,3,-402110,4.9714,0.50942,5.6578,0.014176,0.014176,5.5068,0.03746,0.03746,5.0267,0.084084,0.084084,5.6956,0.019409,0.019409
0.20685,4.1743,4.1707,3.5189,0.4179,0.30053,3,-401730,3.5899,0.16191,4.1147,0.23327,0.23327,3.7555,0.18127,0.18127,3.5189,0.30053,0.30053,4.0514,0.26811,0.26811
0.24132,4.1666,4.164,2.3019,0.16532,0.068669,3,-401340,2.0923,0.27796,2.9159,0.01192,0.01192,2.4257,0.041572,0.041572,2.3019,0.068669,0.068669,2.7818,0.050563,0.050563
0.2758,4.1595,4.1587,0.53577,0.079885,0.022078,3,-401180,0.5262,0.089089,1.1125,0.016181,0.016181,0.56467,0.050981,0.050981,0.53577,0.019373,0.019373,0.91659,0.022137,0.022137
0.31027,4.1529,4.1525,-0.99857,0.28045,0.25839,3,-400990,-1.0085,0.17122,-0.41555,0.25559,0.25559,-0.98754,0.26942,0.26942,-0.99857,0.2489,0.2489,-0.64435,0.21465,0.21465
0.34475,4.1465,4.1465,-2.5629,0.055266,0.049689,2,-400830,-2.8004,0.18577,-1.9898,0.056528,0.056528,-2.5629,0.041579,0.041579,-2.5601,0.052477,0.052477,-2.257,0.015459,0.015459
0.37922,4.1402,4.1405,-4.0652,0.3272,0.018392,3,-400660,-4.1939,0.12642,-3.4914,0.0070157,0.0070157,-4.069,0.01461,0.01461,-4.0652,0.010134,0.010134,-3.7716,0.033513,0.033513
0.41369,4.1338,4.1342,-5.6759,0.44161,0.16953,3,-400510,-6.1223,0.057237,-5.1039,0.12665,0.12665,-5.6797,0.16577,0.16577,-5.6759,0.14263,0.14263,-5.403,0.16872,0.16872
0.44817,4.127,4.1274,-7.4292,0.72057,0.19253,3,-400370,-7.3404,0.18642,-6.8626,0.15401,0.15401,-7.4335,0.18819,0.18819,-7.4292,0.16608,0.16608,-7.1516,0.19611,0.19611
0.48264,4.1198,4.1198,-8.5292,0.65339,0.13179,2,-400000,-8.6487,0.20003,-7.9748,0.099014,0.099014,-8.5292,0.13179,0.13179,-8.5145,0.081237,0.081237,-8.2531,0.14055,0.14055
0.51712,4.1119,4.1106,-9.077,0.80501,0.26393,3,-399400,-9.1808,0.099944,-8.4943,0.22227,0.22227,-9.0378,0.19267,0.19267,-9.077,0.26393,0.26393,-8.6924,0.26082,0.26082
0.55159,4.1035,4.102,-9.1927,0.67519,0.18392,3,-398630,-9.3544,0.054553,-8.6453,0.1278,0.1278,-9.155,0.10364,0.10364,-9.1927,0.18392,0.18392,-8.833,0.16461,0.16461
0.58607,4.0946,4.092,-9.4777,0.64251,0.14972,3,-397850,-9.5843,0.20498,-8.9089,0.073745,0.073745,-9.3772,0.024813,0.024813,-9.4777,0.14972,0.14972,-9.0455,0.10892,0.10892
0.62054,4.0853,4.0813,-8.969,0.62143,0.18301,3,-396800,-9.0445,0.22635,-8.3994,0.051856,0.051856,-8.8121,0.0037351,0.0037351,-8.969,0.18301,0.18301,-8.5005,0.085959,0.085959
0.65501,4.0758,4.0739,-8.78,0.66573,0.14284,3,-395830,-8.6768,0.085542,-8.2371,0.12285,0.12285,-8.6565,0.072004,0.072004,-8.78,0.14284,0.14284,-8.3387,0.15777,0.15777
0.68949,4.0662,4.064,-8.0548,0.54494,0.039805,3,-394690,-8.1664,0.23916,-7.5127,0.0028369,0.0028369,-7.9249,0.048045,0.048045,-8.0548,0.039805,0.039805,-7.6149,0.03655,0.03655
0.72396,4.0567,4.0559,-7.8158,0.68438,0.17101,3,-393710,-7.8862,0.17441,-7.3024,0.17103,0.17103,-7.7875,0.19932,0.19932,-7.8158,0.1617,0.1617,-7.4757,0.13626,0.13626
0.75844,4.0474,4.0474,-7.3613,0.51524,0.091816,2,-392670,-7.6821,0.14263,-6.8692,0.023179,0.023179,-7.3613,0.091816,0.091816,-7.3608,0.036153,0.036153,-7.1724,0.060715,0.060715
0.79291,4.0382,4.0435,-7.3041,0.52896,0.15162,3,-391770,-7.6967,0.67324,-6.8441,0.06897,0.06897,-7.2297,0.1478,0.1478,-7.3041,0.15162,0.15162,-7.3533,0.024128,0.024128
0.82739,4.0293,4.0397,-6.8885,0.72765,0.59138,3,-390790,-7.5572,1.3113,-6.4818,0.13368,0.13368,-6.6351,0.47415,0.47415,-6.8885,0.011714,0.011714,-7.2954,0.18454,0.18454
0.86186,4.0207,4.0367,-7.1586,1.0799,0.21399,3,-390040,-7.7716,2.1686,-6.8001,0.24861,0.24861,-6.7256,0.64697,0.64697,-7.1586,0.041158,0.041158,-6.8567,0.41484,0.41484
0.89634,4.0123,4.0321,-6.5785,1.2512,0.18473,3,-389060,-7.6333,2.7779,-6.3586,0.32819,0.32819,-6.0453,0.71797,0.71797,-6.5785,0.17357,0.17357,-6.2158,0.49055,0.49055
0.93081,4.0041,4.0315,-6.9089,1.1148,0.33617,3,-388360,-8.0929,3.6092,-6.6776,0.046246,0.046246,-6.219,0.4249,0.4249,-6.9089,0.33617,0.33617,-6.418,0.19841,0.19841
0.96529,3.9959,4.0201,-6.9052,1.0614,0.080375,3,-387570,-8.3444,3.8357,-6.8767,0.10893,0.10893,-6.3191,0.47531,0.47531,-6.9052,0.071008,0.071008,-6.5317,0.24853,0.24853
0.99976,3.9877,4.0166,-7.4573,1.3793,0.18467,3,-386940,-8.7115,4.198,-7.3449,0.29713,0.29713,-6.7501,0.67207,0.67207,-7.4573,0.059096,0.059096,-6.9723,0.43895,0.43895
1.0342,3.9794,4.0065,-7.9355,1.2401,0.23409,3,-386280,-9.3701,4.141,-7.9221,0.24745,0.24745,-7.2931,0.59779,0.59779,-7.9355,0.1091,0.1091,-7.5161,0.37406,0.37406
1.0687,3.9709,3.9711,-8.3904,0.63635,0.99872,4,-385590,-10.149,4.0089,-8.7697,0.055404,0.055404,-8.168,0.41392,0.41392,-8.9623,0.42678,0.42678,-8.3904,0.18928,0.18928
1.1032,3.9619,3.987,-10.017,0.77526,0.43697,3,-385200,-11.328,3.8302,-9.8939,0.25743,0.25743,-9.3851,0.14334,0.14334,-10.017,0.43697,0.43697,-9.5959,0.098624,0.098624
1.1377,3.9521,3.9766,-11.554,0.92833,0.43768,3,-384710,-12.693,3.3363,-11.274,0.1601,0.1601,-10.907,0.28182,0.28182,-11.554,0.43768,0.43768,-11.102,0.024942,0.024942
1.1721,3.9411,3.9412,-13.247,0.60316,0.37009,4,-384140,-14.653,2.7096,-13.223,0.038774,0.038774,-13.096,0.45143,0.45143,-13.548,0.069833,0.069833,-13.247,0.16658,0.16658
1.2066,3.9278,3.932,-15.401,0.69559,0.89431,3,-383490,-16.662,2.0887,-15.161,0.069828,0.069828,-15.276,0.57039,0.57039,-15.401,0.44936,0.44936,-16.078,0.21748,0.21748
1.2411,3.9097,3.9097,-18.531,0.62239,0.52362,2,-382660,-19.465,1.4531,-18.046,0.13678,0.13678,-18.531,0.30277,0.30277,-18.411,0.45838,0.45838,-18.983,0.071426,0.071426
