Repository: TomTranter/JellyBaMM

# pybamm_pnm
Couple pybamm and openpnm to solve a thermal battery problem

File: input/Li1,00_entropy.csv
Charge/Discharge [mAh],OCV [V],OCV Predicted [V],Bestfit Entropy [J mol-1 K-1],Bestfit Entropy_Upper [J mol-1 K-1],Bestfit Entropy_Lower [J mol-1 K-1],Bestfit Method,Bestfit Enthalpy [J mol-1],Raw Entropy [J mol-1 K-1],Raw Entropy Error [J mol-1 K-1],M1 Entropy [J mol-1 K-1],M1 Entropy_Upper [J mol-1 K-1],M1 Entropy_Lower [J mol-1 K-1],M2 Entropy [J mol-1 K-1],M2 Entropy_Upper [J mol-1 K-1],M2 Entropy_Lower [J mol-1 K-1],M3 Entropy [J mol-1 K-1],M3 Entropy_Upper [J mol-1 K-1],M3 Entropy_Lower [J mol-1 K-1],M4 Entropy [J mol-1 K-1],M4 Entropy_Upper [J mol-1 K-1],M4 Entropy_Lower [J mol-1 K-1]
0,4.3359,4.3115,-32.55,5.8925,5.8925,2,-427890,72.711,298.63,28.485,0.81341,0.81341,-32.55,5.8925,5.8925,-24.297,11.22,11.22,174.56,4.0589,4.0589
0.023066,4.2016,4.1909,8.339,1.8171,2.2569,3,-402950,0.44097,8.3338,16.835,4.853,4.853,8.1191,2.037,2.037,8.339,1.4533,1.4533,10.404,3.8072,3.8072
0.046131,4.1681,4.169,11.317,3.452,1.8676,4,-398840,-1.0752,20.691,13.457,2.3836,2.3836,12.109,2.6598,2.6598,9.027,1.3119,1.3119,11.317,0.35296,0.35296
0.069196,4.1495,4.1504,12.03,3.8654,1.6018,4,-396840,0.7762,20.878,12.65,1.4731,1.4731,13.162,2.7336,2.7336,9.6091,1.3407,1.3407,12.03,0.27628,0.27628
0.092261,4.1375,4.1385,11.598,3.7521,1.517,4,-395810,1.7205,19.342,11.388,0.6846,0.6846,12.715,2.6345,2.6345,9.4391,0.84584,0.84584,11.598,0.70415,0.70415
0.11533,4.1297,4.2305,7.1084,0.96873,0.96873,3,-396370,1.1194,15.978,8.2823,0.59884,0.59884,9.8566,1.7452,1.7452,7.1084,0.96873,0.96873,8.9096,0.37931,0.37931
0.13839,4.125,4.2005,2.389,0.65851,0.65851,3,-397300,-1.8889,11.17,3.5176,0.17253,0.17253,4.4558,1.5992,1.5992,2.389,0.65851,0.65851,3.7989,0.57013,0.57013
0.16146,4.1224,4.1908,-1.2211,0.57816,0.57816,3,-398110,-5.1189,10.219,0.091055,0.14458,0.14458,0.68284,1.6586,1.6586,-1.2211,0.57816,0.57816,0.10061,0.61039,0.61039
0.18452,4.1204,4.121,-2.5195,0.56503,0.56503,4,-398300,-8.0866,11.353,-2.5127,0.28025,0.28025,-1.8692,1.7361,1.7361,-4.0182,0.79861,0.79861,-2.5195,0.56503,0.56503
0.20759,4.1183,4.2035,-5.966,0.93491,0.93491,3,-399110,-10.857,13.008,-4.4735,0.50352,0.50352,-3.6329,1.729,1.729,-5.966,0.93491,0.93491,-4.3689,0.42957,0.42957
0.23065,4.1157,4.2142,-7.9416,0.89371,0.89371,3,-399430,-13.151,14.313,-6.223,0.24042,0.24042,-5.245,2.1999,2.1999,-7.9416,0.89371,0.89371,-6.0765,0.78284,0.78284
0.25372,4.1123,4.2256,-9.5934,1.5657,1.5657,3,-399590,-15.53,16.098,-7.4115,0.62199,0.62199,-6.4661,2.2169,2.2169,-9.5934,1.5657,1.5657,-7.3934,0.5689,0.5689
0.27678,4.1083,4.2381,-10.701,1.5886,1.5886,3,-399530,-17.47,18.264,-8.0081,0.529,0.529,-7.1169,2.8374,2.8374,-10.701,1.5886,1.5886,-8.1606,0.88151,0.88151
0.29985,4.1032,4.2568,-12.25,1.7973,1.7973,3,-399490,-20.306,22.014,-8.9993,0.62521,0.62521,-8.0251,3.4712,3.4712,-12.25,1.7973,1.7973,-9.2546,1.085,1.085
0.32291,4.0958,4.2775,-13.167,2.0187,2.0187,3,-399040,-23.265,26.64,-9.5914,0.91054,0.91054,-8.1826,3.9435,3.9435,-13.167,2.0187,2.0187,-9.6893,1.1157,1.1157
0.34598,4.0841,4.2973,-12.078,2.2046,2.2046,3,-397600,-24.075,31.155,-8.3881,1.0184,1.0184,-6.2834,4.35,4.35,-12.078,2.2046,2.2046,-8.0971,1.2315,1.2315
0.36905,4.0669,4.2819,-8.1555,1.9242,1.9242,3,-394790,-20.319,32.292,-4.635,0.91978,0.91978,-2.288,4.5139,4.5139,-8.1555,1.9242,1.9242,-4.173,1.3573,1.3573
0.39211,4.0456,4.2299,-3.5439,1.833,1.833,3,-391380,-14.459,28.531,-0.3795,1.2452,1.2452,1.5248,3.6945,3.6945,-3.5439,1.833,1.833,-0.13213,0.82388,0.82388
0.41518,4.0242,4.0253,4.6597,0.82841,1.0295,4,-386900,-7.0117,22.867,4.4809,0.85069,0.85069,5.9978,3.1582,3.1582,1.8429,1.4342,1.4342,4.6597,0.82841,0.82841
0.43824,4.0078,4.0962,7.4688,0.45153,0.45153,3,-384510,1.7797,14.14,8.7811,0.2666,0.2666,9.8747,2.0755,2.0755,7.4688,0.45153,0.45153,9.052,0.71299,0.71299
0.46131,3.9993,4.0602,6.1589,0.048705,0.048705,3,-384070,2.4181,9.4742,7.3357,0.29197,0.29197,7.8643,1.9816,1.9816,6.1589,0.048705,0.048705,7.3295,0.99811,0.99811
0.48437,3.993,3.9935,3.6728,0.43835,0.43556,4,-384190,-2.2617,11.32,3.6916,0.41953,0.41953,4.3156,1.6268,1.6268,2.2991,0.65334,0.65334,3.6728,0.43556,0.43556
0.50744,3.9855,3.9863,-1.1084,0.35719,0.35719,4,-384860,-8.8563,15.198,-1.5474,0.6424,0.6424,-0.21426,1.7473,1.7473,-2.9242,1.1077,1.1077,-1.1084,0.35719,0.35719
0.5305,3.9765,4.0871,-7.1624,1.2711,1.2711,3,-385770,-13.834,17.069,-5.8966,0.77972,0.77972,-4.1609,1.7098,1.7098,-7.1624,1.2711,1.2711,-5.1795,0.25775,0.25775
0.55357,3.9662,4.0838,-10.192,0.90302,0.90302,3,-385670,-17.494,18.813,-9.0277,0.56342,0.56342,-7.0634,2.1225,2.1225,-10.192,0.90302,0.90302,-8.1715,0.55293,0.55293
0.57663,3.9545,4.0943,-13.058,1.0627,1.0627,3,-385380,-21.348,21.484,-11.734,0.46679,0.46679,-9.3828,2.5123,2.5123,-13.058,1.0627,1.0627,-10.65,0.7679,0.7679
0.5997,3.9408,4.114,-15.096,1.8738,1.2184,3,-384660,-25.269,26.385,-13.654,0.43192,0.43192,-10.606,3.062,3.062,-15.096,1.2184,1.2184,-12.157,1.0082,1.0082
0.62276,3.9242,4.1625,-16.447,2.1826,2.1826,3,-383450,-28.826,34.659,-14.484,0.62891,0.62891,-10.332,3.7711,3.7711,-16.447,2.1826,2.1826,-12.351,1.1754,1.1754
0.64583,3.9031,4.2245,-15.262,3.0091,3.0091,3,-381070,-31.207,46.486,-12.778,0.79278,0.79278,-7.0459,4.9079,4.9079,-15.262,3.0091,3.0091,-9.7428,1.5319,1.5319
0.66889,3.8763,4.3067,-16.433,4.5642,4.5642,3,-378820,-37.428,58.565,-12.219,1.1413,1.1413,-5.5453,6.595,6.595,-16.433,4.5642,4.5642,-8.9874,2.0543,2.0543
0.69196,3.8397,4.5595,-28.165,9.8948,9.8948,3,-378730,-60.928,92.164,-14.098,3.2433,3.2433,-9.9971,13.764,13.764,-28.165,9.8948,9.8948,-15.14,3.8627,3.8627
0.71502,3.7454,3.7648,31.348,42.67,42.67,4,-352190,-358.62,674.89,360.6,25.376,25.376,-50.505,163.35,163.35,-92.709,122.78,122.78,31.348,42.67,42.67
0.73809,3.5852,3.7365,36.304,42.288,42.288,4,-335270,-693.21,1626.1,-184.66,31.175,31.175,102.55,5.8467,5.8467,-29.896,65.281,65.281,36.304,42.288,42.288
0.76116,3.4456,3.5509,153.09,3.5464,3.5464,4,-287540,-323.35,1135.9,-2.0269,12.949,12.949,198.16,35.079,35.079,27.708,89.309,89.309,153.09,3.5464,3.5464
0.78422,3.362,3.4776,114.8,8.2843,8.2843,4,-290700,-197.88,845.24,-12.221,33.877,33.877,133.89,0.49372,0.49372,28.816,72.168,72.168,114.8,8.2843,8.2843
0.80729,3.3078,11.794,39.096,44.431,44.431,3,-307690,-96.358,504.65,26.841,27.617,27.617,113.5,18.893,18.893,39.096,44.431,44.431,98.753,11.3,11.3
